Repository: Shakti-95/Data-and-Codes-for-Integrated-Design-Framework-for-Titanium-Aluminides-Through-Interpretable-ML

# Data and Codes for Integrated Design Framework for Titanium Aluminides Through Machine Learning

This repository contains the data and codes for the research work "_**Integrated Design Framework for Titanium Aluminides Through Machine Learning**_" authored by _Shakti P. Padhy, Karl P. Davidson, Li Ping Tan, Vijaykumar B. Varma, Vinay K. Sharma, Xiao Tan, Yuefan Wei, Xuesong Xu, Kedar Hippalgaonkar, Mark H. Jhon, & R. V. Ramanujan_ which is currently submitted to Applied Materials Today.

This work addresses the challenge of designing better performance structural materials using incomplete and heterogeneous data in terms of property measurements and different processing conditions of samples, respectively. A machine learning-based imputation technique is developed, inspired from "_**Experimentally Validated Inverse design of Multi-Property Fe-Co-Ni alloys**_" (https://github.com/Shakti-95/Data-and-Codes-for-Experimentally-Validated-Inverse-design-of-Multi-Property-Fe-Co-Ni-alloys), for which the codes are available in the ``2-Imputation`` folder.

The original curated database is present in ``TiAl_prep-db_2.xlsx`` file and the final imputed database is present in ``TiAl_prep-db_YS-ET_TS-final_El_imp-3.csv`` file.

Further, various multi-property models are developed and the best (Random Forest Regressor) and second best (Deep Neural Network) model was selected for further performance study.

Lastly, the inverse design of Ti-Al-Cr-Nb alloy compositions was done using one-shot Multi-Property Bayesian optimization in which mechanical properties and cost of material target sets were given based on reference Ti-4822 alloy (Ti - 48 at% Al - 2 at% Cr - 2 at% Nb). The predicted compositions and predicted property values were experimentally validated.

All of these codes are available in the ``3-Multi-property ML and BO`` folder.

# Cite us
If you used the database or the codes for your research, consider citing our GitHub repository

## GitHub repository citation
```
```

# Imputation

The strategy for imputation used in this work is as follows:
1. Best ML model mapping from *Compostion and Test Temperature* to *log<sub>10</sub> σ<sub>y</sub>* with best performance (high **R_2** and low **MAE** and **RMSE**) is used to fill up the gaps in *log<sub>10</sub> σ<sub>y</sub>* column (**Extra Trees**)
2. Best ML model mapping from *log<sub>10</sub> σ<sub>y</sub>* to *log<sub>10</sub> σ* with best performance is used to fill up the gaps in *log<sub>10</sub> σ* column with respect to filled column of *log<sub>10</sub> σ<sub>y</sub>* (**Deep Neural Network**)
3. Best ML model mapping from *Compostion and Test Temperature* to *log<sub>10</sub> σ* with best performance is used to fill up the gaps in *log<sub>10</sub> σ* column (**Extra Trees**)
4. Best ML model mapping from *Compostion and Test Temperature* to *log<sub>10</sub> δ* with best performance is used to fill up the gaps in *log<sub>10</sub> δ* column (**XGBoost**)

For each step, the values of performance metrics for each model are compiled and stored in excel files.

5-Imputation Results.ipnyb: This jupyter notebook is used for comparing all the performance metrics' values of 12 different models used for the 4 different steps and generating the heat map (shown below).

File: 2-Imputation/TiAl_prep-db_YS-ET_imp-1.csv (part 1 of 7)
,Ti,Al,Mn,Nb,Cr,Mo,V,Zr,Hf,O,Ta,Si,W,C,B,Fe,Ru,Ni,Y,Re,TestT,logYS,logTS,logEl,logHV,logCost
0,53.0,47.0,0.0,0.0,0.0,0.0,0.0,0.0,0,0.0,0.0,0.0,0.0,0.0,0.0,0.0,0.0,0,0.0,0.0,298,3.06,,,2.487138375477187,0.5828392997294387
1,52.986,47.0,0.0,0.0,0.0,0.0,0.0,0.0,0,0.0,0.0,0.0,0.0,0.0,0.014,0.0,0.0,0,0.0,0.0,298,3.04,,,2.472756449317212,0.5934441693879257
2,52.486,47.0,0.0,0.0,0.0,0.0,0.0,0.0,0,0.0,0.0,0.0,0.5,0.0,0.014,0.0,0.0,0,0.0,0.0,298,2.82,,,2.519827993775719,0.6572589375603655
3,52.986,47.0,0.0,0.0,0.0,0.0,0.0,0.0,0,0.0,0.0,0.0,0.0,0.0,0.014,0.0,0.0,0,0.0,0.0,298,3.04,,,2.484299839346786,0.5934441693879257
4,52.986,47.0,0.0,0.0,0.0,0.0,0.0,0.0,0,0.0,0.0,0.0,0.0,0.0,0.014,0.0,0.0,0,0.0,0.0,298,3.04,,,2.510545010206612,0.5934441693879257
5,52.986,47.0,0.0,0.0,0.0,0.0,0.0,0.0,0,0.0,0.0,0.0,0.0,0.0,0.014,0.0,0.0,0,0.0,0.0,298,3.04,,,2.489958479424835,0.5934441693879257
6,52.486,47.0,0.0,0.0,0.0,0.0,0.0,0.0,0,0.0,0.0,0.0,0.5,0.0,0.014,0.0,0.0,0,0.0,0.0,298,2.82,,,2.53655844257153,0.6572589375603655
7,52.986,47.0,0.0,0.0,0.0,0.0,0.0,0.0,0,0.0,0.0,0.0,0.0,0.0,0.014,0.0,0.0,0,0.0,0.0,298,3.04,,,2.46686762035411,0.5934441693879257
8,50.5,47.0,0.0,0.0,0.0,0.0,0.0,0.0,0,0.0,0.0,0.5,2.0,0.0,0.0,0.0,0.0,0,0.0,0.0,298,2.628388930050312,2.716003343634799,0.0,,0.791326407117766
9,50.5,47.0,0.0,0.0,0.0,0.0,0.0,0.0,0,0.0,0.0,0.5,2.0,0.0,0.0,0.0,0.0,0,0.0,0.0,1033,2.544068044350276,2.662757831681574,0.3979400086720376,,0.791326407117766
10,49.0,46.0,0.0,4.0,0.0,0.0,0.0,0.0,0,0.0,0.0,0.0,1.0,0.0,0.0,0.0,0.0,0,0.0,0.0,298,2.811575005870593,2.8555191556678,0.2041199826559248,,0.6992278455775588
11,49.0,46.0,0.0,4.0,0.0,0.0,0.0,0.0,0,0.0,0.0,0.0,1.0,0.0,0.0,0.0,0.0,0,0.0,0.0,1033,2.713490543093942,2.840106094456758,,,0.6992278455775588
12,48.3,46.5,0.0,3.0,2.0,0.0,0.0,0.0,0,0.0,0.0,0.0,0.2,0.0,0.0,0.0,0.0,0,0.0,0.0,298,2.664641975556126,2.762678563727436,0.4471580313422192,,0.6178656136655922
13,48.3,46.5,0.0,3.0,2.0,0.0,0.0,0.0,0,0.0,0.0,0.0,0.2,0.0,0.0,0.0,0.0,0,0.0,0.0,1073,2.537819095073274,2.670245853074124,1.602059991327962,,0.6178656136655922
14,48.3,46.5,0.0,3.0,2.0,0.0,0.0,0.0,0,0.0,0.0,0.0,0.2,0.0,0.0,0.0,0.0,0,0.0,0.0,298,2.674861140737812,2.745855195173729,0.07918124604762482,,0.6178656136655922
15,48.3,46.5,0.0,3.0,2.0,0.0,0.0,0.0,0,0.0,0.0,0.0,0.2,0.0,0.0,0.0,0.0,0,0.0,0.0,1073,2.574031267727719,2.706717782336759,0.505149978319906,,0.6178656136655922
16,48.3,46.5,0.0,3.0,2.0,0.0,0.0,0.0,0,0.0,0.0,0.0,0.2,0.0,0.0,0.0,0.0,0,0.0,0.0,1143,2.558708570533166,2.685741738602264,1.079181246047625,,0.6178656136655922
17,50.66,48.0,0.0,0.0,0.0,0.0,1.0,0.0,0,0.14,0.0,0.0,0.0,0.2,0.0,0.0,0.0,0,0.0,0.0,298,2.681241237375587,2.724275869600789,0.1760912590556812,,1.524078422800429
18,50.66,48.0,0.0,0.0,0.0,0.0,1.0,0.0,0,0.14,0.0,0.0,0.0,0.2,0.0,0.0,0.0,0,0.0,0.0,1088,2.556302500767287,2.653212513775344,,,1.524078422800429
19,50.5,48.0,0.0,0.0,0.0,0.0,1.0,0.0,0,0.2,0.0,0.0,0.0,0.3,0.0,0.0,0.0,0,0.0,0.0,298,2.593286067020457,2.608526033577194,0.146128035678238,,1.52468394427261
20,50.5,48.0,0.0,0.0,0.0,0.0,1.0,0.0,0,0.2,0.0,0.0,0.0,0.3,0.0,0.0,0.0,0,0.0,0.0,710,2.61,,,,1.52468394427261
21,50.5,48.0,0.0,0.0,0.0,0.0,1.0,0.0,0,0.2,0.0,0.0,0.0,0.3,0.0,0.0,0.0,0,0.0,0.0,1033,2.505149978319906,2.672097857935718,1.03342375548695,,1.52468394427261
22,50.5,48.0,0.0,0.0,0.0,0.0,1.0,0.0,0,0.2,0.0,0.0,0.0,0.3,0.0,0.0,0.0,0,0.0,0.0,298,2.690196080028514,,,,1.52468394427261
23,48.4,47.0,0.0,2.6,1.0,0.0,1.0,0.0,0,0.0,0.0,0.0,0.0,0.0,0.0,0.0,0.0,0,0.0,0.0,298,2.681241237375587,2.738780558484369,0.3617278360175928,,1.509434233132143
24,48.4,47.0,0.0,2.6,1.0,0.0,1.0,0.0,0,0.0,0.0,0.0,0.0,0.0,0.0,0.0,0.0,0,0.0,0.0,873,2.583198773968623,2.705007959333336,0.4913616938342727,,1.509434233132143
25,48.4,47.0,0.0,2.6,1.0,0.0,1.0,0.0,0,0.0,0.0,0.0,0.0,0.0,0.0,0.0,0.0,0,0.0,0.0,1073,2.510545010206612,2.69196510276736,1.740362689494244,,1.509434233132143
26,48.4,47.0,0.0,2.6,1.0,0.0,1.0,0.0,0,0.0,0.0,0.0,0.0,0.0,0.0,0.0,0.0,0,0.0,0.0,298,2.518513939877888,2.583198773968623,-0.09691001300805639,,1.509434233132143
27,48.4,47.0,0.0,2.6,1.0,0.0,1.0,0.0,0,0.0,0.0,0.0,0.0,0.0,0.0,0.0,0.0,0,0.0,0.0,1073,2.462397997898956,2.577491799837226,0.1760912590556812,,1.509434233132143
28,50.8,46.2,0.0,1.0,1.0,0.0,0.0,0.0,0,0.0,1.0,0.0,0.0,0.0,0.0,0.0,0.0,0,0.0,0.0,298,2.645422269349092,2.759667844689631,0.1760912590556812,,1.023539488277326
29,50.8,46.2,0.0,1.0,1.0,0.0,0.0,0.0,0,0.0,1.0,0.0,0.0,0.0,0.0,0.0,0.0,0,0.0,0.0,1033,2.582063362911709,2.7481880270062,1.093421685162235,,1.023539488277326
30,50.8,46.2,0.0,1.0,1.0,0.0,0.0,0.0,0,0.0,1.0,0.0,0.0,0.0,0.0,0.0,0.0,0,0.0,0.0,1113,2.580924975675619,2.739572344450092,1.086359830674748,,1.023539488277326
31,53.4,45.0,1.6,0.0,0.0,0.0,0.0,0.0,0,0.0,0.0,0.0,0.0,0.0,0.0,0.0,0.0,0,0.0,0.0,298,2.667452952889954,2.752816431188271,0.146128035678238,,0.5819083923863454
32,53.4,45.0,1.6,0.0,0.0,0.0,0.0,0.0,0,0.0,0.0,0.0,0.0,0.0,0.0,0.0,0.0,0,0.0,0.0,1073,2.568201724066995,2.732393759822969,1.146128035678238,,0.5819083923863454
33,48.0,48.0,0.0,2.0,2.0,0.0,0.0,0.0,0,0.0,0.0,0.0,0.0,0.0,0.0,0.0,0.0,0,0.0,0.0,298,2.519827993775719,2.615950051656401,0.3617278360175928,,0.5880816442686724
34,48.0,48.0,0.0,2.0,2.0,0.0,0.0,0.0,0,0.0,0.0,0.0,0.0,0.0,0.0,0.0,0.0,0,0.0,0.0,1033,2.491361693834273,2.633468455579587,,,0.5880816442686724
35,48.0,48.0,0.0,2.0,2.0,0.0,0.0,0.0,0,0.0,0.0,0.0,0.0,0.0,0.0,0.0,0.0,0,0.0,0.0,298,2.681241237375587,,0.4913616938342727,,0.5880816442686724
36,48.0,48.0,0.0,2.0,2.0,0.0,0.0,0.0,0,0.0,0.0,0.0,0.0,0.0,0.0,0.0,0.0,0,0.0,0.0,1033,2.60530504614111,,1.602059991327962,,0.5880816442686724
37,48.0,48.0,0.0,2.0,2.0,0.0,0.0,0.0,0,0.0,0.0,0.0,0.0,0.0,0.0,0.0,0.0,0,0.0,0.0,1143,2.518513939877888,,1.724275869600789,,0.5880816442686724
38,48.0,48.0,0.0,2.0,2.0,0.0,0.0,0.0,0,0.0,0.0,0.0,0.0,0.0,0.0,0.0,0.0,0,0.0,0.0,298,2.657055852857104,,-0.3010299956639812,,0.5880816442686724
39,48.0,48.0,0.0,2.0,2.0,0.0,0.0,0.0,0,0.0,0.0,0.0,0.0,0.0,0.0,0.0,0.0,0,0.0,0.0,1033,2.607455023214669,,0.4771212547196624,,0.5880816442686724
40,48.0,48.0,0.0,2.0,2.0,0.0,0.0,0.0,0,0.0,0.0,0.0,0.0,0.0,0.0,0.0,0.0,0,0.0,0.0,1143,2.544068044350276,,1.278753600952829,,0.5880816442686724
41,48.0,48.0,0.0,2.0,2.0,0.0,0.0,0.0,0,0.0,0.0,0.0,0.0,0.0,0.0,0.0,0.0,0,0.0,0.0,298,2.707570176097936,2.775974331129369,0.4623979978989561,,0.5880816442686724
42,48.0,48.0,0.0,2.0,2.0,0.0,0.0,0.0,0,0.0,0.0,0.0,0.0,0.0,0.0,0.0,0.0,0,0.0,0.0,973,2.624282095835668,2.764176132390331,0.7160033436347992,,0.5880816442686724
43,49.25,47.0,0.0,2.0,1.75,0.0,0.0,0.0,0,0.0,0.0,0.0,0.0,0.0,0.0,0.0,0.0,0,0.0,0.0,298,2.632457292184724,2.712649701627211,0.146128035678238,,0.5898098298978642
44,49.25,47.0,0.0,2.0,1.75,0.0,0.0,0.0,0,0.0,0.0,0.0,0.0,0.0,0.0,0.0,0.0,0,0.0,0.0,1033,2.456366033129043,2.631443769013172,1.123851640967086,,0.5898098298978642
45,49.25,47.0,0.0,2.0,1.75,0.0,0.0,0.0,0,0.0,0.0,0.0,0.0,0.0,0.0,0.0,0.0,0,0.0,0.0,1088,2.565847818673518,2.725094521081469,1.367355921026019,,0.5898098298978642
46,48.0,47.0,0.0,2.0,2.0,0.0,0.0,0.0,0,0.0,1.0,0.0,0.0,0.0,0.0,0.0,0.0,0,0.0,0.0,298,2.633468455579587,2.711807229041191,0.0,,1.021926483146532
47,48.0,47.0,0.0,2.0,2.0,0.0,0.0,0.0,0,0.0,1.0,0.0,0.0,0.0,0.0,0.0,0.0,0,0.0,0.0,1073,2.559906625036112,2.694605198933569,1.367355921026019,,1.021926483146532
48,48.0,47.0,0.0,2.0,2.0,0.0,0.0,0.0,0,0.0,1.0,0.0,0.0,0.0,0.0,0.0,0.0,0,0.0,0.0,1143,2.523746466811565,2.60530504614111,1.164352855784437,,1.021926483146532
49,48.0,48.0,0.0,2.0,2.0,0.0,0.0,0.0,0,0.0,0.0,0.0,0.0,0.0,0.0,0.0,0.0,0,0.0,0.0,296,2.513217600067939,2.625312450961674,0.2304489213782739,,0.5880816442686724
50,48.0,48.0,0.0,2.0,2.0,0.0,0.0,0.0,0,0.0,0.0,0.0,0.0,0.0,0.0,0.0,0.0,0,0.0,0.0,923,2.453318340047038,2.675778341674085,0.7075701760979364,,0.5880816442686724
51,49.0,47.0,0.0,2.0,2.0,0.0,0.0,0.0,0,0.0,0.0,0.0,0.0,0.0,0.0,0.0,0.0,0,0.0,0.0,296,2.660865478003869,2.72916478969277,0.1522883443830565,,0.5908916155695725
52,49.0,47.0,0.0,2.0,2.0,0.0,0.0,0.0,0,0.0,0.0,0.0,0.0,0.0,0.0,0.0,0.0,0,0.0,0.0,923,2.550228353055094,2.731588765186739,0.5314789170422551,,0.5908916155695725
53,47.0,47.0,0.0,3.0,3.0,0.0,0.0,0.0,0,0.0,0.0,0.0,0.0,0.0,0.0,0.0,0.0,0,0.0,0.0,298,2.729407796963068,,,2.525044807036845,0.5947149351089527
54,47.0,47.0,0.0,3.0,3.0,0.0,0.0,0.0,0,0.0,0.0,0.0,0.0,0.0,0.0,0.0,0.0,0,0.0,0.0,973,2.847017097935354,,,,0.5947149351089527
55,47.0,47.0,0.0,3.0,3.0,0.0,0.0,0.0,0,0.0,0.0,0.0,0.0,0.0,0.0,0.0,0.0,0,0.0,0.0,1073,2.686725621074542,,,,0.5947149351089527
56,47.0,47.0,0.0,3.0,3.0,0.0,0.0,0.0,0,0.0,0.0,0.0,0.0,0.0,0.0,0.0,0.0,0,0.0,0.0,1123,2.534533756005116,,,,0.5947149351089527
57,47.0,47.0,0.0,3.0,3.0,0.0,0.0,0.0,0,0.0,0.0,0.0,0.0,0.0,0.0,0.0,0.0,0,0.0,0.0,1173,2.420120848085703,,,,0.5947149351089527
58,50.7,46.5,0.0,0.0,0.0,0.0,0.0,0.0,0,0.0,0.0,0.5,2.3,0.0,0.0,0.0,0.0,0,0.0,0.0,296,2.702430536445525,2.777426822389311,-0.05060999335508721,,0.8141566528598846
59,50.7,46.5,0.0,0.0,0.0,0.0,0.0,0.0,0,0.0,0.0,0.5,2.3,0.0,0.0,0.0,0.0,0,0.0,0.0,923,2.615950051656401,2.756636108245848,0.2944662261615929,,0.8141566528598846
60,50.85,46.0,0.0,0.0,0.0,0.0,0.0,0.0,0,0.0,0.0,0.5,2.0,0.0,0.65,0.0,0.0,0,0.0,0.0,296,2.722633922533812,2.770115294787102,-0.2365720064370627,,1.013793909030964
61,50.85,46.0,0.0,0.0,0.0,0.0,0.0,0.0,0,0.0,0.0,0.5,2.0,0.0,0.65,0.0,0.0,0,0.0,0.0,923,2.643452676486187,2.725911632295048,0.02938377768520967,,1.013793909030964
62,49.2,46.8,0.0,0.7,1.6,0.0,0.0,0.0,0,0.0,1.7,0.0,0.0,0.0,0.0,0.0,0.0,0,0.0,0.0,296,2.625312450961674,2.68304703823885,0.004321373782642578,,1.177351766266071
63,49.2,46.8,0.0,0.7,1.6,0.0,0.0,0.0,0,0.0,1.7,0.0,0.0,0.0,0.0,0.0,0.0,0,0.0,0.0,923,2.555094448578319,2.719331286983727,0.5622928644564748,,1.177351766266071
64,48.7,47.0,0.0,2.0,2.0,0.0,0.0,0.0,0,0.0,0.0,0.0,0.2,0.0,0.1,0.0,0.0,0,0.0,0.0,296,2.620136054973758,2.737987326333431,0.04921802267018165,,0.6810739254346098
65,48.7,47.0,0.0,2.0,2.0,0.0,0.0,0.0,0,0.0,0.0,0.0,0.2,0.0,0.1,0.0,0.0,0,0.0,0.0,923,2.519827993775719,2.768638101247614,0.5943925503754267,,0.6810739254346098
66,49.6,45.0,0.0,5.0,0.0,0.0,0.0,0.0,0,0.0,0.0,0.0,0.0,0.2,0.2,0.0,0.0,0,0.0,0.0,296,2.976349979003273,3.02938377768521,0.1875207208364631,,0.7107767937617363
67,49.6,45.0,0.0,5.0,0.0,0.0,0.0,0.0,0,0.0,0.0,0.0,0.0,0.2,0.2,0.0,0.0,0,0.0,0.0,923,2.88930170250631,3.006466042249232,0.143014800254095,,0.7107767937617363
68,49.6,45.0,0.0,5.0,0.0,0.0,0.0,0.0,0,0.0,0.0,0.0,0.0,0.2,0.2,0.0,0.0,0,0.0,0.0,296,2.98,2.942008053022313,-1.0,,0.7107767937617363
69,49.6,45.0,0.0,5.0,0.0,0.0,0.0,0.0,0,0.0,0.0,0.0,0.0,0.2,0.2,0.0,0.0,0,0.0,0.0,923,2.90848501887865,2.984077033902831,-0.05060999335508721,,0.7107767937617363
70,49.0,47.0,0.0,2.0,2.0,0.0,0.0,0.0,0,0.0,0.0,0.0,0.0,0.0,0.0,0.0,0.0,0,0.0,0.0,298,2.7,,,,0.5908916155695725
71,48.0,44.0,0.0,8.0,0.0,0.0,0.0,0.0,0,0.0,0.0,0.0,0.0,0.0,0.0,0.0,0.0,0,0.0,0.0,298,2.79,2.793790384690819,,,0.5882285089871051
72,48.0,44.0,0.0,8.0,0.0,0.0,0.0,0.0,0,0.0,0.0,0.0,0.0,0.0,0.0,0.0,0.0,0,0.0,0.0,298,2.795184589682424,2.8208579894397,-0.3979400086720376,,0.5882285089871051
73,48.0,44.0,0.0,7.0,0.0,0.0,0.0,0.0,0,0.0,1.0,0.0,0.0,0.0,0.0,0.0,0.0,0,0.0,0.0,298,2.84,2.74350976472843,,,1.00299515244425
74,48.0,44.0,0.0,7.0,0.0,0.0,0.0,0.0,0,0.0,1.0,0.0,0.0,0.0,0.0,0.0,0.0,0,0.0,0.0,298,2.836324115706752,2.853089529851866,-0.3979400086720376,,1.00299515244425
75,47.8,44.0,0.0,4.0,0.0,0.0,0.0,4.0,0,0.0,0.0,0.2,0.0,0.0,0.0,0.0,0.0,0,0.0,0.0,298,2.829946695941636,2.842609239610562,-0.5228787452803376,,0.7410019140974823
76,47.8,44.0,0.0,4.0,0.0,0.0,0.0,4.0,0,0.0,0.0,0.2,0.0,0.0,0.0,0.0,0.0,0,0.0,0.0,298,2.800717078282385,2.848804701051804,-0.1549019599857432,,0.7410019140974823
77,47.8,44.0,0.0,0.0,0.0,0.0,0.0,4.0,0,0.0,4.0,0.2,0.0,0.0,0.0,0.0,0.0,0,0.0,0.0,298,2.836324115706752,2.843855422623161,-0.6989700043360187,,1.459185658703545
78,47.8,44.0,0.0,0.0,0.0,0.0,0.0,4.0,0,0.0,4.0,0.2,0.0,0.0,0.0,0.0,0.0,0,0.0,0.0,298,2.826722520168992,2.8750612633917,-0.09691001300805639,,1.459185658703545
79,47.8,44.0,0.0,4.0,0.0,0.0,0.0,0.0,4,0.0,0.0,0.2,0.0,0.0,0.0,0.0,0.0,0,0.0,0.0,298,2.851258348719075,2.878521795501206,-0.5228787452803376,,2.48093530403448
80,47.8,44.0,0.0,4.0,0.0,0.0,0.0,0.0,4,0.0,0.0,0.2,0.0,0.0,0.0,0.0,0.0,0,0.0,0.0,298,2.808210972924222,2.836956737059551,-0.3979400086720376,,2.48093530403448
81,47.0,44.0,0.0,8.0,0.0,0.0,0.0,0.0,0,0.0,0.0,0.0,0.0,0.0,1.0,0.0,0.0,0,0.0,0.0,298,2.790285164033242,2.838849090737255,-0.09691001300805639,,1.000386078907255
82,47.0,44.0,0.0,8.0,0.0,0.0,0.0,0.0,0,0.0,0.0,0.0,0.0,0.0,1.0,0.0,0.0,0,0.0,0.0,298,2.865103974641128,2.912222056532416,0.2304489213782739,,1.000386078907255
83,46.8,44.0,0.0,4.0,0.0,0.0,0.0,4.0,0,0.0,0.0,0.2,0.0,0.0,1.0,0.0,0.0,0,0.0,0.0,298,2.808885867359812,2.848189116991399,-0.3010299956639812,,1.067165316034902
84,46.8,44.0,0.0,4.0,0.0,0.0,0.0,4.0,0,0.0,0.0,0.2,0.0,0.0,1.0,0.0,0.0,0,0.0,0.0,298,2.864511081058392,2.877946951629188,-0.2218487496163564,,1.067165316034902
85,50.8,44.0,0.0,4.0,0.0,0.0,0.0,0.0,0,0.0,0.0,0.2,0.0,0.0,1.0,0.0,0.0,0,0.0,0.0,298,2.789580712164426,2.825426117767823,-0.3979400086720376,,1.0128301497521
86,50.8,44.0,0.0,4.0,0.0,0.0,0.0,0.0,0,0.0,0.0,0.2,0.0,0.0,1.0,0.0,0.0,0,0.0,0.0,298,2.827369273053825,2.88309335857569,0.04139268515822508,,1.0128301497521
87,50.5,48.0,0.0,0.0,0.0,0.0,1.0,0.0,0,0.2,0.0,0.0,0.0,0.3,0.0,0.0,0.0,0,0.0,0.0,298,2.593286067020457,2.608526033577194,0.146128035678238,,1.52468394427261
88,50.5,48.0,0.0,0.0,0.0,0.0,1.0,0.0,0,0.2,0.0,0.0,0.0,0.3,0.0,0.0,0.0,0,0.0,0.0,1033,2.505149978319906,2.672097857935718,1.03342375548695,,1.52468394427261
89,50.66,48.0,0.0,0.0,0.0,0.0,1.0,0.0,0,0.14,0.0,0.0,0.0,0.2,0.0,0.0,0.0,0,0.0,0.0,298,2.690196080028514,,,,1.524078422800429
90,50.66,48.0,0.0,0.0,0.0,0.0,1.0,0.0,0,0.14,0.0,0.0,0.0,0.2,0.0,0.0,0.0,0,0.0,0.0,298,2.681241237375587,2.724275869600789,0.1760912590556812,,1.524078422800429
91,50.66,48.0,0.0,0.0,0.0,0.0,1.0,0.0,0,0.14,0.0,0.0,0.0,0.2,0.0,0.0,0.0,0,0.0,0.0,1088,2.556302500767287,2.653212513775344,2.857332496431269,,1.524078422800429
92,48.0,48.0,0.0,2.0,2.0,0.0,0.0,0.0,0,0.0,0.0,0.0,0.0,0.0,0.0,0.0,0.0,0,0.0,0.0,298,2.519827993775719,2.615950051656401,0.3617278360175928,,0.5880816442686724
93,48.0,48.0,0.0,2.0,2.0,0.0,0.0,0.0,0,0.0,0.0,0.0,0.0,0.0,0.0,0.0,0.0,0,0.0,0.0,1033,2.491361693834273,2.633468455579587,,,0.5880816442686724
94,48.0,48.0,0.0,2.0,2.0,0.0,0.0,0.0,0,0.0,0.0,0.0,0.0,0.0,0.0,0.0,0.0,0,0.0,0.0,298,2.681241237375587,,0.2552725051033061,,0.5880816442686724
95,48.0,48.0,0.0,2.0,2.0,0.0,0.0,0.0,0,0.0,0.0,0.0,0.0,0.0,0.0,0.0,0.0,0,0.0,0.0,1033,2.607455023214669,,1.332438459915605,,0.5880816442686724
96,48.0,48.0,0.0,2.0,2.0,0.0,0.0,0.0,0,0.0,0.0,0.0,0.0,0.0,0.0,0.0,0.0,0,0.0,0.0,1143,2.544068044350276,,1.556302500767287,,0.5880816442686724
97,48.0,48.0,0.0,2.0,2.0,0.0,0.0,0.0,0,0.0,0.0,0.0,0.0,0.0,0.0,0.0,0.0,0,0.0,0.0,298,2.707570176097936,2.775974331129369,0.4623979978989561,,0.5880816442686724
98,48.0,48.0,0.0,2.0,2.0,0.0,0.0,0.0,0,0.0,0.0,0.0,0.0,0.0,0.0,0.0,0.0,0,0.0,0.0,973,2.624282095835668,2.741151598851785,0.7160033436347992,,0.5880816442686724
99,45.0,47.0,0.0,6.0,1.0,0.0,1.0,0.0,0,0.0,0.0,0.0,0.0,0.0,0.0,0.0,0.0,0,0.0,0.0,298,2.681241237375587,2.738780558484369,0.1903316981702915,,1.494692481658843
100,45.0,47.0,0.0,6.0,1.0,0.0,1.0,0.0,0,0.0,0.0,0.0,0.0,0.0,0.0,0.0,0.0,0,0.0,0.0,873,2.583198773968623,2.705007959333336,0.4913616938342727,,1.494692481658843
101,45.0,47.0,0.0,6.0,1.0,0.0,1.0,0.0,0,0.0,0.0,0.0,0.0,0.0,0.0,0.0,0.0,0,0.0,0.0,1073,2.510545010206612,2.69196510276736,1.451018452155457,,1.494692481658843
102,49.8,47.3,0.0,0.0,0.0,0.0,0.7,0.0,0,0.0,0.0,0.0,0.0,0.0,0.7,1.5,0.0,0,0.0,0.0,298,2.71,2.716003343634799,-0.2218487496163564,,1.464485726030961
103,49.8,47.3,0.0,0.0,0.0,0.0,0.7,0.0,0,0.0,0.0,0.0,0.0,0.0,0.7,1.5,0.0,0,0.0,0.0,1073,2.61,2.627365856592732,1.602059991327962,,1.464485726030961
104,51.05,43.9,0.0,4.0,0.0,0.95,0.0,0.0,0,0.0,0.0,0.0,0.0,0.0,0.1,0.0,0.0,0,0.0,0.0,298,2.902546779313991,2.902546779313991,,,0.6793239682575021
105,51.05,43.9,0.0,4.0,0.0,0.95,0.0,0.0,0,0.0,0.0,0.0,0.0,0.0,0.1,0.0,0.0,0,0.0,0.0,298,2.888179493918325,2.946943270697826,-0.2365720064370627,,0.6793239682575021
106,51.05,43.9,0.0,4.0,0.0,0.95,0.0,0.0,0,0.0,0.0,0.0,0.0,0.0,0.1,0.0,0.0,0,0.0,0.0,298,2.88252453795488,2.959518376972998,-0.08618614761628333,,0.6793239682575021
107,51.05,43.9,0.0,4.0,0.0,0.95,0.0,0.0,0,0.0,0.0,0.0,0.0,0.0,0.1,0.0,0.0,0,0.0,0.0,298,2.906335041805091,2.991669007379949,-0.04575749056067512,,0.6793239682575021
108,51.05,43.9,0.0,4.0,0.0,0.95,0.0,0.0,0,0.0,0.0,0.0,0.0,0.0,0.1,0.0,0.0,0,0.0,0.0,298,2.859738566197147,2.88930170250631,-0.5228787452803376,,0.6793239682575021
109,50.0,43.0,0.0,6.0,0.0,0.0,0.0,0.0,0,0.0,0.0,0.0,0.0,0.0,1.0,0.0,0.0,0,0.0,0.0,298,2.77,2.826074802700826,-0.3979400086720376,,1.00614493641141
110,50.0,43.0,0.0,6.0,0.0,0.0,0.0,0.0,0,0.0,0.0,0.0,0.0,0.0,1.0,0.0,0.0,0,0.0,0.0,1023,2.75,2.809559714635268,0.8750612633917001,,1.00614493641141
111,50.0,43.0,0.0,6.0,0.0,0.0,0.0,0.0,0,0.0,0.0,0.0,0.0,0.0,1.0,0.0,0.0,0,0.0,0.0,298,2.77,2.989004615698537,0.1760912590556812,,1.00614493641141
112,50.0,43.0,0.0,6.0,0.0,0.0,0.0,0.0,0,0.0,0.0,0.0,0.0,0.0,1.0,0.0,0.0,0,0.0,0.0,1023,2.75,2.977723605288848,1.397940008672038,,1.00614493641141
113,50.0,43.0,0.0,6.0,0.0,0.0,0.0,0.0,0,0.0,0.0,0.0,0.0,0.0,1.0,0.0,0.0,0,0.0,0.0,298,2.77,2.913813852383717,0.380211241711606,,1.00614493641141
114,50.0,43.0,0.0,6.0,0.0,0.0,0.0,0.0,0,0.0,0.0,0.0,0.0,0.0,1.0,0.0,0.0,0,0.0,0.0,1023,2.75,2.886490725172482,1.602059991327962,,1.00614493641141
115,50.0,43.0,0.0,6.0,0.0,0.0,0.0,0.0,0,0.0,0.0,0.0,0.0,0.0,1.0,0.0,0.0,0,0.0,0.0,298,2.77,2.934498451243568,0.07918124604762482,,1.00614493641141
116,50.0,43.0,0.0,6.0,0.0,0.0,0.0,0.0,0,0.0,0.0,0.0,0.0,0.0,1.0,0.0,0.0,0,0.0,0.0,1023,2.75,2.919078092376074,1.491361693834273,,1.00614493641141
117,55.0,43.0,2.0,0.0,0.0,0.0,0.0,0.0,0,0.0,0.0,0.0,0.0,0.0,0.0,0.0,0.0,0,0.0,0.0,298,2.64,,,,0.5860016803521365
118,55.0,43.0,2.0,0.0,0.0,0.0,0.0,0.0,0,0.0,0.0,0.0,0.0,0.0,0.0,0.0,0.0,0,0.0,0.0,298,2.64,,,,0.5860016803521365
119,45.0,46.0,0.0,9.0,0.0,0.0,0.0,0.0,0,0.0,0.0,0.0,0.0,0.0,0.0,0.0,0.0,0,0.0,0.0,298,2.9,,,,0.5826218554515318
120,45.0,46.0,0.0,9.0,0.0,0.0,0.0,0.0,0,0.0,0.0,0.0,0.0,0.0,0.0,0.0,0.0,0,0.0,0.0,298,2.9,,,,0.5826218554515318
121,45.0,46.0,0.0,9.0,0.0,0.0,0.0,0.0,0,0.0,0.0,0.0,0.0,0.0,0.0,0.0,0.0,0,0.0,0.0,298,2.9,2.888740960682893,-0.05551732784983137,,0.5826218554515318
122,45.0,46.0,0.0,9.0,0.0,0.0,0.0,0.0,0,0.0,0.0,0.0,0.0,0.0,0.0,0.0,0.0,0,0.0,0.0,298,2.9,2.895974732359065,-0.3565473235138126,,0.5826218554515318
123,45.0,46.0,0.0,9.0,0.0,0.0,0.0,0.0,0,0.0,0.0,0.0,0.0,0.0,0.0,0.0,0.0,0,0.0,0.0,298,2.9,,-0.8239087409443188,,0.5826218554515318
124,45.0,46.0,0.0,9.0,0.0,0.0,0.0,0.0,0,0.0,0.0,0.0,0.0,0.0,0.0,0.0,0.0,0,0.0,0.0,298,2.9,2.941511432634403,-0.1079053973095196,,0.5826218554515318
125,45.0,46.0,0.0,9.0,0.0,0.0,0.0,0.0,0,0.0,0.0,0.0,0.0,0.0,0.0,0.0,0.0,0,0.0,0.0,298,2.9,2.93801909747621,-0.2518119729937995,,0.5826218554515318
126,49.5,47.0,0.0,0.0,1.0,0.0,2.5,0.0,0,0.0,0.0,0.0,0.0,0.0,0.0,0.0,0.0,0,0.0,0.0,298,2.61,2.740362689494244,-0.5228787452803376,2.628388930050312,1.887125617486076
127,49.5,47.0,0.0,0.0,1.0,0.0,2.5,0.0,0,0.0,0.0,0.0,0.0,0.0,0.0,0.0,0.0,0,0.0,0.0,298,2.61,2.792391689498254,-0.3979400086720376,2.633468455579587,1.887125617486076
128,49.5,47.0,0.0,0.0,1.0,0.0,2.5,0.0,0,0.0,0.0,0.0,0.0,0.0,0.0,0.0,0.0,0,0.0,0.0,298,2.61,2.863322860120456,-0.3979400086720376,2.643452676486187,1.887125617486076
129,49.5,47.0,0.0,0.0,1.0,0.0,2.5,0.0,0,0.0,0.0,0.0,0.0,0.0,0.0,0.0,0.0,0,0.0,0.0,298,2.61,2.812913356642856,-0.2218487496163564,2.658011396657113,1.887125617486076
130,58.0,40.0,0.0,0.0,2.0,0.0,0.0,0.0,0,0.0,0.0,0.0,0.0,0.0,0.0,0.0,0.0,0,0.0,0.0,298,2.6,2.7481880270062,-0.6989700043360187,2.602059991327963,0.6105182364689102
131,58.0,40.0,0.0,0.0,2.0,0.0,0.0,0.0,0,0.0,0.0,0.0,0.0,0.0,0.0,0.0,0.0,0,0.0,0.0,298,2.6,2.7481880270062,-0.5228787452803376,2.653212513775344,0.6105182364689102
132,58.0,40.0,0.0,0.0,2.0,0.0,0.0,0.0,0,0.0,0.0,0.0,0.0,0.0,0.0,0.0,0.0,0,0.0,0.0,298,2.6,2.763427993562937,-0.3979400086720376,2.645422269349092,0.6105182364689102
133,58.0,40.0,0.0,0.0,2.0,0.0,0.0,0.0,0,0.0,0.0,0.0,0.0,0.0,0.0,0.0,0.0,0,0.0,0.0,298,2.6,2.778151250383643,-0.2218487496163564,2.628388930050312,0.6105182364689102
134,50.5,43.0,0.0,4.0,0.0,2.0,0.0,0.0,0,0.0,0.0,0.0,0.0,0.0,0.5,0.0,0.0,0,0.0,0.0,298,2.82,2.812913356642856,-0.3467874862246563,,0.8780484192449786
135,50.5,43.0,0.0,4.0,0.0,2.0,0.0,0.0,0,0.0,0.0,0.0,0.0,0.0,0.5,0.0,0.0,0,0.0,0.0,973,2.8,2.832508912706236,0.9030899869919435,,0.8780484192449786
136,50.5,43.0,0.0,4.0,0.0,2.0,0.0,0.0,0,0.0,0.0,0.0,0.0,0.0,0.5,0.0,0.0,0,0.0,0.0,1023,2.76,2.819543935541869,1.0,,0.8780484192449786
137,50.5,43.0,0.0,4.0,0.0,2.0,0.0,0.0,0,0.0,0.0,0.0,0.0,0.0,0.5,0.0,0.0,0,0.0,0.0,1073,2.74,2.819543935541869,1.079181246047625,,0.8780484192449786
138,50.5,43.0,0.0,4.0,0.0,2.0,0.0,0.0,0,0.0,0.0,0.0,0.0,0.0,0.5,0.0,0.0,0,0.0,0.0,1123,2.72,2.716003343634799,1.602059991327962,,0.8780484192449786
139,50.5,43.0,0.0,4.0,0.0,2.0,0.0,0.0,0,0.0,0.0,0.0,0.0,0.0,0.5,0.0,0.0,0,0.0,0.0,298,2.82,,,,0.8780484192449786
140,50.5,43.0,0.0,4.0,0.0,2.0,0.0,0.0,0,0.0,0.0,0.0,0.0,0.0,0.5,0.0,0.0,0,0.0,0.0,298,2.82,2.968482948553935,-0.07058107428570728,,0.8780484192449786
141,50.5,43.0,0.0,4.0,0.0,2.0,0.0,0.0,0,0.0,0.0,0.0,0.0,0.0,0.5,0.0,0.0,0,0.0,0.0,973,2.8,2.949390006644913,1.397940008672038,,0.8780484192449786
142,50.5,43.0,0.0,4.0,0.0,2.0,0.0,0.0,0,0.0,0.0,0.0,0.0,0.0,0.5,0.0,0.0,0,0.0,0.0,1023,2.76,2.954242509439325,1.845098040014257,,0.8780484192449786
143,50.5,43.0,0.0,4.0,0.0,2.0,0.0,0.0,0,0.0,0.0,0.0,0.0,0.0,0.5,0.0,0.0,0,0.0,0.0,1073,2.74,2.698970004336019,2.008600171761918,,0.8780484192449786
144,50.5,43.0,0.0,4.0,0.0,2.0,0.0,0.0,0,0.0,0.0,0.0,0.0,0.0,0.5,0.0,0.0,0,0.0,0.0,1123,2.72,2.681241237375587,2.217483944213906,,0.8780484192449786
145,50.5,43.0,0.0,4.0,0.0,2.0,0.0,0.0,0,0.0,0.0,0.0,0.0,0.0,0.5,0.0,0.0,0,0.0,0.0,298,2.82,2.89209460269048,,,0.8780484192449786
146,55.8,44.2,0.0,0.0,0.0,0.0,0.0,0.0,0,0.0,0.0,0.0,0.0,0.0,0.0,0.0,0.0,0,0.0,0.0,1173,2.58,2.86717275117865,,,0.5909152772935267
147,55.8,44.2,0.0,0.0,0.0,0.0,0.0,0.0,0,0.0,0.0,0.0,0.0,0.0,0.0,0.0,0.0,0,0.0,0.0,1173,2.58,2.737192642704737,,,0.5909152772935267
148,55.7,44.1,0.0,0.0,0.0,0.0,0.0,0.0,0,0.0,0.0,0.0,0.0,0.0,0.0,0.0,0.2,0,0.0,0.0,1173,2.58,2.889861721258189,,,1.660914915275922
149,55.7,44.1,0.0,0.0,0.0,0.0,0.0,0.0,0,0.0,0.0,0.0,0.0,0.0,0.0,0.0,0.2,0,0.0,0.0,1173,2.58,2.693726948923647,,,1.660914915275922
150,55.3,44.1,0.0,0.0,0.0,0.0,0.0,0.0,0,0.0,0.0,0.0,0.0,0.0,0.0,0.0,0.6,0,0.0,0.0,1173,2.59,2.89209460269048,,,2.110343452621111
151,55.3,44.1,0.0,0.0,0.0,0.0,0.0,0.0,0,0.0,0.0,0.0,0.0,0.0,0.0,0.0,0.6,0,0.0,0.0,1173,2.59,2.801403710017355,,,2.110343452621111
152,55.2,43.8,0.0,0.0,0.0,0.0,0.0,0.0,0,0.0,0.0,0.0,0.0,0.0,0.0,0.0,1.0,0,0.0,0.0,1173,2.58,2.904715545278681,,,2.323916758796849
153,55.2,43.8,0.0,0.0,0.0,0.0,0.0,0.0,0,0.0,0.0,0.0,0.0,0.0,0.0,0.0,1.0,0,0.0,0.0,1173,2.58,2.848189116991399,,,2.323916758796849
154,55.0,43.6,0.0,0.0,0.0,0.0,0.0,0.0,0,0.0,0.0,0.0,0.0,0.0,0.0,0.0,1.4,0,0.0,0.0,1173,2.58,2.906335041805091,,,2.464975234477177
155,55.0,43.6,0.0,0.0,0.0,0.0,0.0,0.0,0,0.0,0.0,0.0,0.0,0.0,0.0,0.0,1.4,0,0.0,0.0,1173,2.58,2.877371345869774,,,2.464975234477177
156,47.0,45.0,0.0,8.0,0.0,0.0,0.0,0.0,0,0.0,0.0,0.0,0.0,0.0,0.0,0.0,0.0,0,0.0,0.0,1173,2.67,2.952308009662125,,,0.5856066717116336
157,47.0,45.0,0.0,8.0,0.0,0.0,0.0,0.0,0,0.0,0.0,0.0,0.0,0.0,0.0,0.0,0.0,0,0.0,0.0,1173,2.67,2.775246259740237,,,0.5856066717116336
158,54.0,43.0,0.0,0.0,0.0,0.0,0.0,0.0,0,0.0,0.0,0.0,0.0,0.0,0.0,0.0,3.0,0,0.0,0.0,1173,2.58,2.798650645445269,,,2.782322978472227
159,52.0,43.0,0.0,0.0,0.0,0.0,0.0,0.0,0,0.0,0.0,0.0,0.0,0.0,0.0,0.0,5.0,0,0.0,0.0,1173,2.55,2.731588765186739,,,2.991820436938528
160,47.7,43.0,0.0,0.0,0.0,0.0,9.0,0.0,0,0.0,0.0,0.0,0.0,0.0,0.0,0.0,0.0,0,0.3,0.0,298,2.628388930050312,2.708420900134713,-0.3010299956639812,,2.41551425930956
161,47.7,43.0,0.0,0.0,0.0,0.0,9.0,0.0,0,0.0,0.0,0.0,0.0,0.0,0.0,0.0,0.0,0,0.3,0.0,973,2.531478917042255,2.629409599102719,0.7558748556724915,,2.41551425930956
162,53.0,46.0,0.0,0.0,0.0,0.0,0.0,0.0,0,0.0,0.0,0.5,0.0,0.0,0.0,0.0,0.0,0,0.0,0.5,298,2.76,2.698970004336019,0.4771212547196624,,1.856252553542719
163,53.0,46.0,0.0,0.0,0.0,0.0,0.0,0.0,0,0.0,0.0,0.5,0.5,0.0,0.0,0.0,0.0,0,0.0,0.0,298,2.74,2.832508912706236,1.301029995663981,,0.6493284247942405
164,53.0,46.0,0.0,0.0,0.0,0.5,0.0,0.0,0,0.0,0.0,0.5,0.0,0.0,0.0,0.0,0.0,0,0.0,0.0,298,2.82,2.763427993562937,1.301029995663981,,0.6004915774650676
165,46.0,44.0,0.0,5.0,0.0,0.0,0.0,5.0,0,0.0,0.0,0.0,0.0,0.0,0.0,0.0,0.0,0,0.0,0.0,298,2.693726948923647,,,,0.7687832008882886
166,46.0,44.0,0.0,5.0,0.0,0.0,0.0,5.0,0,0.0,0.0,0.0,0.0,0.0,0.0,0.0,0.0,0,0.0,0.0,298,2.737987326333431,,,,0.7687832008882886
167,44.0,48.0,0.0,8.0,0.0,0.0,0.0,0.0,0,0.0,0.0,0.0,0.0,0.0,0.0,0.0,0.0,0,0.0,0.0,298,2.983175072037813,3.069668096911596,0.004321373782642578,,0.5774828379322917
168,44.0,48.0,0.0,8.0,0.0,0.0,0.0,0.0,0,0.0,0.0,0.0,0.0,0.0,0.0,0.0,0.0,0,0.0,0.0,1073,2.833147111912785,2.890421018800914,1.568201724066995,,0.5774828379322917
169,53.0,47.0,0.0,0.0,0.0,0.0,0.0,0.0,0,0.0,0.0,0.0,0.0,0.0,0.0,0.0,0.0,0,0.0,0.0,298,3.06,2.736396502276643,0.1303337684950061,,0.5828392997294387
170,53.0,47.0,0.0,0.0,0.0,0.0,0.0,0.0,0,0.0,0.0,0.0,0.0,0.0,0.0,0.0,0.0,0,0.0,0.0,298,3.06,2.749736315569061,0.1522883443830565,,0.5828392997294387
171,53.0,47.0,0.0,0.0,0.0,0.0,0.0,0.0,0,0.0,0.0,0.0,0.0,0.0,0.0,0.0,0.0,0,0.0,0.0,298,3.06,2.746634198937579,0.1205739312058499,,0.5828392997294387
172,53.0,47.0,0.0,0.0,0.0,0.0,0.0,0.0,0,0.0,0.0,0.0,0.0,0.0,0.0,0.0,0.0,0,0.0,0.0,298,3.06,2.75815462196739,0.1673173347481761,,0.5828392997294387
173,47.8,44.0,0.0,5.0,0.0,1.0,2.0,0.0,0,0.0,0.0,0.0,0.0,0.0,0.2,0.0,0.0,0,0.0,0.0,1073,2.71,2.617000341120899,0.9084850188786497,,1.773962506274354
174,47.8,44.0,0.0,5.0,0.0,1.0,2.0,0.0,0,0.0,0.0,0.0,0.0,0.0,0.2,0.0,0.0,0,0.0,0.0,1073,2.71,2.741939077729199,1.322219294733919,,1.773962506274354
175,47.8,44.0,0.0,5.0,0.0,1.0,2.0,0.0,0,0.0,0.0,0.0,0.0,0.0,0.2,0.0,0.0,0,0.0,0.0,1073,2.71,2.717670503002262,1.505149978319906,,1.773962506274354
176,51.4,43.5,0.0,4.0,0.0,1.0,0.0,0.0,0,0.0,0.0,0.0,0.0,0.0,0.1,0.0,0.0,0,0.0,0.0,1073,2.664641975556126,2.763427993562937,1.763427993562937,,0.6812131690558411
177,51.4,43.5,0.0,4.0,0.0,1.0,0.0,0.0,0,0.0,0.0,0.0,0.0,0.0,0.1,0.0,0.0,0,0.0,0.0,1073,2.792391689498254,2.84323277809801,0.6020599913279624,,0.6812131690558411
178,51.4,43.5,0.0,4.0,0.0,1.0,0.0,0.0,0,0.0,0.0,0.0,0.0,0.0,0.1,0.0,0.0,0,0.0,0.0,1073,2.854306041801081,2.886490725172482,0.7781512503836436,,0.6812131690558411
179,51.4,43.5,0.0,4.0,0.0,1.0,0.0,0.0,0,0.0,0.0,0.0,0.0,0.0,0.1,0.0,0.0,0,0.0,0.0,1073,2.778151250383643,2.832508912706236,0.4771212547196624,,0.6812131690558411
180,51.4,43.5,0.0,4.0,0.0,1.0,0.0,0.0,0,0.0,0.0,0.0,0.0,0.0,0.1,0.0,0.0,0,0.0,0.0,1073,2.662757831681574,2.703291378118661,1.301029995663981,,0.6812131690558411
181,51.4,43.5,0.0,4.0,0.0,1.0,0.0,0.0,0,0.0,0.0,0.0,0.0,0.0,0.1,0.0,0.0,0,0.0,0.0,1073,2.819543935541869,2.8750612633917,0.1760912590556812,,0.6812131690558411
182,51.4,43.5,0.0,4.0,0.0,1.0,0.0,0.0,0,0.0,0.0,0.0,0.0,0.0,0.1,0.0,0.0,0,0.0,0.0,1073,2.838849090737255,2.880813592280791,0.3010299956639812,,0.6812131690558411
183,51.4,43.5,0.0,4.0,0.0,1.0,0.0,0.0,0,0.0,0.0,0.0,0.0,0.0,0.1,0.0,0.0,0,0.0,0.0,1073,2.785329835010767,2.8750612633917,0.3010299956639812,,0.6812131690558411
184,49.8,44.0,0.0,4.0,1.5,0.5,0.0,0.0,0,0.0,0.0,0.0,0.0,0.0,0.2,0.0,0.0,0,0.0,0.0,298,2.696356388733332,2.72916478969277,-0.4089353929735008,,0.7279333110499325
185,49.8,44.0,0.0,4.0,1.5,0.5,0.0,0.0,0,0.0,0.0,0.0,0.0,0.0,0.2,0.0,0.0,0,0.0,0.0,1073,2.64738297011462,2.741939077729199,0.9148718175400504,,0.7279333110499325
186,49.8,44.0,0.0,4.0,1.5,0.5,0.0,0.0,0,0.0,0.0,0.0,0.0,0.0,0.2,0.0,0.0,0,0.0,0.0,298,2.78,2.887054378050957,-1.0,,0.7279333110499325
187,49.8,44.0,0.0,4.0,1.5,0.5,0.0,0.0,0,0.0,0.0,0.0,0.0,0.0,0.2,0.0,0.0,0,0.0,0.0,1073,2.672097857935718,2.711807229041191,1.963315511386111,,0.7279333110499325
188,49.8,44.0,0.0,4.0,1.5,0.5,0.0,0.0,0,0.0,0.0,0.0,0.0,0.0,0.2,0.0,0.0,0,0.0,0.0,298,2.78,2.866287339084195,-1.0,,0.7279333110499325
189,49.8,44.0,0.0,4.0,1.5,0.5,0.0,0.0,0,0.0,0.0,0.0,0.0,0.0,0.2,0.0,0.0,0,0.0,0.0,1073,2.624282095835668,2.686636269262293,1.876217840591642,,0.7279333110499325
190,48.6,42.0,0.0,6.0,0.0,0.0,0.0,0.0,0,0.0,0.8,0.0,0.0,2.6,0.0,0.0,0.0,0,0.0,0.0,298,2.89,,,,0.9613753849382741
191,48.6,42.0,0.0,6.0,0.0,0.0,0.0,0.0,0,0.0,0.8,0.0,0.0,2.6,0.0,0.0,0.0,0,0.0,0.0,1023,2.78,2.6232492903979,,,0.9613753849382741
192,48.2,42.0,0.0,6.0,0.0,0.0,0.0,0.0,0,0.0,0.8,0.0,0.0,2.6,0.4,0.0,0.0,0,0.0,0.0,298,2.87,,,,1.065542289899137
193,48.2,42.0,0.0,6.0,0.0,0.0,0.0,0.0,0,0.0,0.8,0.0,0.0,2.6,0.4,0.0,0.0,0,0.0,0.0,1023,2.8,2.643452676486187,,,1.065542289899137
194,48.2,42.0,0.0,6.0,0.0,0.0,0.0,0.0,0,0.0,0.8,0.0,0.0,2.6,0.4,0.0,0.0,0,0.0,0.0,298,2.87,,,,1.065542289899137
195,48.2,42.0,0.0,6.0,0.0,0.0,0.0,0.0,0,0.0,0.8,0.0,0.0,2.6,0.4,0.0,0.0,0,0.0,0.0,1023,2.8,2.667452952889954,,,1.065542289899137
196,47.4,42.0,0.0,6.0,0.0,0.0,0.0,0.0,0,0.0,0.8,0.0,0.0,2.6,1.2,0.0,0.0,0,0.0,0.0,298,2.86,,,,1.221207702936947
197,47.4,42.0,0.0,6.0,0.0,0.0,0.0,0.0,0,0.0,0.8,0.0,0.0,2.6,1.2,0.0,0.0,0,0.0,0.0,1023,2.8,2.670245853074124,,,1.221207702936947
198,47.0,42.0,0.0,6.0,0.0,0.0,0.0,0.0,0,0.0,0.8,0.0,0.0,2.6,1.6,0.0,0.0,0,0.0,0.0,298,2.86,,,,1.282748737169152
199,47.0,42.0,0.0,6.0,0.0,0.0,0.0,0.0,0,0.0,0.8,0.0,0.0,2.6,1.6,0.0,0.0,0,0.0,0.0,1023,2.8,2.740362689494244,,,1.282748737169152
200,46.6,42.0,0.0,6.0,0.0,0.0,0.0,0.0,0,0.0,0.8,0.0,0.0,2.6,2.0,0.0,0.0,0,0.0,0.0,298,2.86,,,,1.337006375996628
201,44.3,42.0,0.0,6.0,0.0,0.0,0.0,0.0,0,0.0,0.8,0.0,0.0,4.9,2.0,0.0,0.0,0,0.0,0.0,1023,2.8,2.778151250383643,,,1.346442577360426
202,42.0,44.9,0.0,7.5,0.0,0.6,0.0,0.0,0,0.0,0.0,0.0,0.0,4.9,0.1,0.0,0.0,0,0.0,0.0,298,2.788875115775417,,,2.491361693834273,0.68997293043609
203,46.9,44.9,0.0,7.5,0.0,0.6,0.0,0.0,0,0.0,0.0,0.0,0.0,0.0,0.1,0.0,0.0,0,0.0,0.0,298,2.8,2.593286067020457,,2.491361693834273,0.6651239720108828
204,50.0,45.0,0.0,0.0,0.0,0.0,0.0,0.0,0,0.0,0.0,0.0,0.0,0.0,0.0,5.0,0.0,0,0.0,0.0,293,2.89209460269048,3.318063334962762,1.447158031342219,,0.5498799881588098
205,50.0,45.0,0.0,0.0,0.0,0.0,0.0,0.0,0,0.0,0.0,0.0,0.0,0.0,0.0,5.0,0.0,0,0.0,0.0,873,2.89209460269048,,,,0.5498799881588098
206,50.0,45.0,0.0,0.0,0.0,0.0,0.0,0.0,0,0.0,0.0,0.0,0.0,0.0,0.0,5.0,0.0,0,0.0,0.0,1073,2.832508912706236,,,,0.5498799881588098
207,50.0,45.0,0.0,0.0,0.0,0.0,0.0,0.0,0,0.0,0.0,0.0,0.0,0.0,0.0,5.0,0.0,0,0.0,0.0,1173,2.6232492903979,,,,0.5498799881588098
208,50.0,45.0,0.0,0.0,0.0,0.0,0.0,0.0,0,0.0,0.0,0.0,0.0,0.0,0.0,5.0,0.0,0,0.0,0.0,1273,2.301029995663981,,,,0.5498799881588098
209,45.0,45.0,0.0,5.0,0.0,0.0,0.0,0.0,0,0.0,0.0,0.0,0.0,0.0,0.0,5.0,0.0,0,0.0,0.0,293,2.963787827345555,3.352182518111363,1.447158031342219,,0.5499817110546344
210,45.0,45.0,0.0,5.0,0.0,0.0,0.0,0.0,0,0.0,0.0,0.0,0.0,0.0,0.0,5.0,0.0,0,0.0,0.0,873,2.991226075692495,,,,0.5499817110546344
211,45.0,45.0,0.0,5.0,0.0,0.0,0.0,0.0,0,0.0,0.0,0.0,0.0,0.0,0.0,5.0,0.0,0,0.0,0.0,1073,2.857332496431269,,,,0.5499817110546344
212,45.0,45.0,0.0,5.0,0.0,0.0,0.0,0.0,0,0.0,0.0,0.0,0.0,0.0,0.0,5.0,0.0,0,0.0,0.0,1173,2.633468455579587,,,,0.5499817110546344
213,45.0,45.0,0.0,5.0,0.0,0.0,0.0,0.0,0,0.0,0.0,0.0,0.0,0.0,0.0,5.0,0.0,0,0.0,0.0,1273,2.397940008672037,,,,0.5499817110546344
214,49.0,47.0,0.0,2.0,2.0,0.0,0.0,0.0,0,0.0,0.0,0.0,0.0,0.0,0.0,0.0,0.0,0,0.0,0.0,298,2.7,2.740362689494244,-0.09691001300805639,,0.5908916155695725
215,49.0,47.0,0.0,2.0,2.0,0.0,0.0,0.0,0,0.0,0.0,0.0,0.0,0.0,0.0,0.0,0.0,0,0.0,0.0,1073,2.56,2.602059991327963,0.568201724066995,,0.5908916155695725
216,50.8,47.0,0.0,2.0,0.2,0.0,0.0,0.0,0,0.0,0.0,0.0,0.0,0.0,0.0,0.0,0.0,0,0.0,0.0,298,2.66,2.7481880270062,0.02118929906993809,,0.5830289250412786
217,50.8,47.0,0.0,2.0,0.2,0.0,0.0,0.0,0,0.0,0.0,0.0,0.0,0.0,0.0,0.0,0.0,0,0.0,0.0,1073,2.62,2.698970004336019,0.7160033436347992,,0.5830289250412786
218,50.5,47.0,0.0,2.0,0.5,0.0,0.0,0.0,0,0.0,0.0,0.0,0.0,0.0,0.0,0.0,0.0,0,0.0,0.0,298,2.67,2.732393759822969,0.0,,0.5843513938527632
219,50.5,47.0,0.0,2.0,0.5,0.0,0.0,0.0,0,0.0,0.0,0.0,0.0,0.0,0.0,0.0,0.0,0,0.0,0.0,1073,2.6,2.672097857935718,0.667452952889954,,0.5843513938527632
220,51.0,42.0,0.0,0.0,1.0,0.0,6.0,0.0,0,0.0,0.0,0.0,0.0,0.0,0.0,0.0,0.0,0,0.0,0.0,298,2.944975908412048,3.046495164334708,0.380211241711606,,2.24212500092871
221,51.0,42.0,0.0,0.0,1.0,0.0,6.0,0.0,0,0.0,0.0,0.0,0.0,0.0,0.0,0.0,0.0,0,0.0,0.0,973,2.872156272748293,3.02938377768521,1.130333768495006,,2.24212500092871
222,51.0,42.0,0.0,0.0,1.0,0.0,6.0,0.0,0,0.0,0.0,0.0,0.0,0.0,0.0,0.0,0.0,0,0.0,0.0,1073,2.755874855672491,2.934498451243568,1.531478917042255,,2.24212500092871
223,47.7,45.0,0.0,7.0,0.0,0.0,0.0,0.0,0,0.0,0.0,0.0,0.3,0.0,0.0,0.0,0.0,0,0.0,0.0,298,2.681241237375587,2.716003343634799,-0.04575749056067512,,0.6230647298563768
224,47.7,45.0,0.0,7.0,0.0,0.0,0.0,0.0,0,0.0,0.0,0.0,0.3,0.0,0.0,0.0,0.0,0,0.0,0.0,1073,2.676693609624866,2.716003343634799,1.0,,0.6230647298563768
225,47.7,45.0,0.0,7.0,0.0,0.0,0.0,0.0,0,0.0,0.0,0.0,0.3,0.0,0.0,0.0,0.0,0,0.0,0.0,298,2.690196080028514,2.724275869600789,0.0,,0.6230647298563768
226,47.7,45.0,0.0,7.0,0.0,0.0,0.0,0.0,0,0.0,0.0,0.0,0.3,0.0,0.0,0.0,0.0,0,0.0,0.0,1073,2.698970004336019,2.778151250383643,1.653212513775344,,0.6230647298563768
227,47.7,45.0,0.0,7.0,0.0,0.0,0.0,0.0,0,0.0,0.0,0.0,0.3,0.0,0.0,0.0,0.0,0,0.0,0.0,298,2.778151250383643,2.812913356642856,0.1139433523068368,,0.6230647298563768
228,47.7,45.0,0.0,7.0,0.0,0.0,0.0,0.0,0,0.0,0.0,0.0,0.3,0.0,0.0,0.0,0.0,0,0.0,0.0,1073,2.698970004336019,2.806179973983887,1.681241237375587,,0.6230647298563768
229,47.7,45.0,0.0,7.0,0.0,0.0,0.0,0.0,0,0.0,0.0,0.0,0.3,0.0,0.0,0.0,0.0,0,0.0,0.0,298,2.812913356642856,2.851258348719075,0.2552725051033061,,0.6230647298563768
230,47.7,45.0,0.0,7.0,0.0,0.0,0.0,0.0,0,0.0,0.0,0.0,0.3,0.0,0.0,0.0,0.0,0,0.0,0.0,1073,2.716003343634799,2.812913356642856,1.643452676486187,,0.6230647298563768
231,47.7,45.0,0.0,7.0,0.0,0.0,0.0,0.0,0,0.0,0.0,0.0,0.3,0.0,0.0,0.0,0.0,0,0.0,0.0,298,2.681241237375587,2.698970004336019,0.1760912590556812,,0.6230647298563768
232,47.7,45.0,0.0,7.0,0.0,0.0,0.0,0.0,0,0.0,0.0,0.0,0.3,0.0,0.0,0.0,0.0,0,0.0,0.0,1073,2.698970004336019,2.795880017344075,1.623249290397901,,0.6230647298563768
233,50.0,48.0,0.0,2.0,0.0,0.0,0.0,0.0,0,0.0,0.0,0.0,0.0,0.0,0.0,0.0,0.0,0,0.0,0.0,298,2.494154594018443,2.755874855672491,-0.3187587626244128,,0.579223157192616
234,50.0,48.0,0.0,2.0,0.0,0.0,0.0,0.0,0,0.0,0.0,0.0,0.0,0.0,0.0,0.0,0.0,0,0.0,0.0,298,2.556302500767287,2.7664128471124,-0.3979400086720376,,0.579223157192616
235,47.0,48.0,0.0,2.0,0.0,0.0,0.0,0.0,0,0.0,0.0,0.0,0.0,0.0,0.0,0.0,0.0,3,0.0,0.0,298,2.65,2.656098202012832,-0.5228787452803376,,0.6251170605293247
236,47.0,48.0,0.0,2.0,0.0,0.0,0.0,0.0,0,0.0,0.0,0.0,0.0,0.0,0.0,0.0,0.0,3,0.0,0.0,298,2.648360010980932,2.806179973983887,-0.1870866433571444,,0.6251170605293247
237,51.0,49.0,0.0,0.0,0.0,0.0,0.0,0.0,0,0.0,0.0,0.0,0.0,0.0,0.0,0.0,0.0,0,0.0,0.0,298,2.63,2.176091259055681,,2.6232492903979,0.5768201551170887
238,51.0,49.0,0.0,0.0,0.0,0.0,0.0,0.0,0,0.0,0.0,0.0,0.0,0.0,0.0,0.0,0.0,0,0.0,0.0,298,2.63,2.301029995663981,,2.655138434811382,0.5768201551170887
239,51.0,49.0,0.0,0.0,0.0,0.0,0.0,0.0,0,0.0,0.0,0.0,0.0,0.0,0.0,0.0,0.0,0,0.0,0.0,298,2.63,2.380211241711606,,2.681241237375587,0.5768201551170887
240,51.0,49.0,0.0,0.0,0.0,0.0,0.0,0.0,0,0.0,0.0,0.0,0.0,0.0,0.0,0.0,0.0,0,0.0,0.0,298,2.63,2.477121254719663,,2.681241237375587,0.5768201551170887
241,51.0,49.0,0.0,0.0,0.0,0.0,0.0,0.0,0,0.0,0.0,0.0,0.0,0.0,0.0,0.0,0.0,0,0.0,0.0,298,2.63,2.571708831808688,,2.720159303405957,0.5768201551170887
242,48.0,48.0,0.0,2.0,2.0,0.0,0.0,0.0,0,0.0,0.0,0.0,0.0,0.0,0.0,0.0,0.0,0,0.0,0.0,298,2.66,,,,0.5880816442686724
243,48.0,48.0,0.0,2.0,2.0,0.0,0.0,0.0,0,0.0,0.0,0.0,0.0,0.0,0.0,0.0,0.0,0,0.0,0.0,298,2.66,,,,0.5880816442686724
244,48.6,45.0,0.0,5.0,0.0,1.0,0.0,0.0,0,0.0,0.0,0.0,0.0,0.2,0.2,0.0,0.0,0,0.0,0.0,1273,2.55,1.397940008672038,1.456366033129043,,0.7320390055215872
245,51.4,43.7,0.0,4.2,0.0,0.5,0.0,0.0,0,0.0,0.0,0.0,0.0,0.0,0.2,0.0,0.0,0,0.0,0.0,1223,2.59,1.778151250383644,1.217483944213906,,0.7236509153204203
246,50.8,44.0,0.0,5.0,0.0,0.0,0.0,0.0,0,0.0,0.0,0.0,0.0,0.0,0.2,0.0,0.0,0,0.0,0.0,1173,2.67,2.113943352306837,1.086359830674748,,0.7112562844843276
247,46.5,45.0,0.0,8.5,0.0,0.0,0.0,0.0,0,0.0,0.0,0.0,0.0,0.0,0.0,0.0,0.0,0,0.0,0.0,1373,2.47,,,,0.5854331464657708
248,46.5,45.0,0.0,8.5,0.0,0.0,0.0,0.0,0,0.0,0.0,0.0,0.0,0.0,0.0,0.0,0.0,0,0.0,0.0,1423,2.47,,,,0.5854331464657708
249,46.5,45.0,0.0,8.5,0.0,0.0,0.0,0.0,0,0.0,0.0,0.0,0.0,0.0,0.0,0.0,0.0,0,0.0,0.0,1473,2.47,,,,0.5854331464657708
250,46.5,45.0,0.0,8.5,0.0,0.0,0.0,0.0,0,0.0,0.0,0.0,0.0,0.0,0.0,0.0,0.0,0,0.0,0.0,1523,2.47,,,,0.5854331464657708
251,50.0,50.0,0.0,0.0,0.0,0.0,0.0,0.0,0,0.0,0.0,0.0,0.0,0.0,0.0,0.0,0.0,0,0.0,0.0,298,2.59,2.911690158753861,-0.3979400086720376,,0.5737279117039287
252,50.0,50.0,0.0,0.0,0.0,0.0,0.0,0.0,0,0.0,0.0,0.0,0.0,0.0,0.0,0.0,0.0,0,0.0,0.0,298,2.59,2.872738827472669,-0.5228787452803376,,0.5737279117039287
253,48.0,48.0,0.0,2.0,2.0,0.0,0.0,0.0,0,0.0,0.0,0.0,0.0,0.0,0.0,0.0,0.0,0,0.0,0.0,298,2.66,3.092720644684099,0.3617278360175928,,0.5880816442686724
254,48.0,48.0,0.0,2.0,2.0,0.0,0.0,0.0,0,0.0,0.0,0.0,0.0,0.0,0.0,0.0,0.0,0,0.0,0.0,298,2.66,2.761927838420529,0.1760912590556812,,0.5880816442686724
255,49.0,46.5,0.0,1.5,2.0,0.0,1.0,0.0,0,0.0,0.0,0.0,0.0,0.0,0.0,0.0,0.0,0,0.0,0.0,298,2.73,,,,1.513591998971709
256,49.0,46.5,0.0,1.5,2.0,0.0,1.0,0.0,0,0.0,0.0,0.0,0.0,0.0,0.0,0.0,0.0,0,0.0,0.0,298,2.73,,,,1.513591998971709
257,49.0,46.5,0.0,1.5,2.0,0.0,1.0,0.0,0,0.0,0.0,0.0,0.0,0.0,0.0,0.0,0.0,0,0.0,0.0,298,2.73,,,,1.513591998971709
258,49.0,46.5,0.0,1.5,2.0,0.0,1.0,0.0,0,0.0,0.0,0.0,0.0,0.0,0.0,0.0,0.0,0,0.0,0.0,298,2.73,,,,1.513591998971709
259,49.0,46.5,0.0,1.5,2.0,0.0,1.0,0.0,0,0.0,0.0,0.0,0.0,0.0,0.0,0.0,0.0,0,0.0,0.0,298,2.73,,,,1.513591998971709
260,49.0,46.5,0.0,1.5,2.0,0.0,1.0,0.0,0,0.0,0.0,0.0,0.0,0.0,0.0,0.0,0.0,0,0.0,0.0,298,2.73,,,,1.513591998971709
261,49.0,46.5,0.0,1.5,2.0,0.0,1.0,0.0,0,0.0,0.0,0.0,0.0,0.0,0.0,0.0,0.0,0,0.0,0.0,298,2.73,,,,1.513591998971709
262,49.0,46.5,0.0,1.5,2.0,0.0,1.0,0.0,0,0.0,0.0,0.0,0.0,0.0,0.0,0.0,0.0,0,0.0,0.0,298,2.73,,,,1.513591998971709
263,49.0,46.5,0.0,1.5,2.0,0.0,1.0,0.0,0,0.0,0.0,0.0,0.0,0.0,0.0,0.0,0.0,0,0.0,0.0,298,2.73,,,,1.513591998971709
264,49.0,46.5,0.0,1.5,2.0,0.0,1.0,0.0,0,0.0,0.0,0.0,0.0,0.0,0.0,0.0,0.0,0,0.0,0.0,298,2.73,,,,1.513591998971709
265,49.0,46.5,0.0,1.5,2.0,0.0,1.0,0.0,0,0.0,0.0,0.0,0.0,0.0,0.0,0.0,0.0,0,0.0,0.0,298,2.73,,,,1.513591998971709
266,49.0,46.5,0.0,1.5,2.0,0.0,1.0,0.0,0,0.0,0.0,0.0,0.0,0.0,0.0,0.0,0.0,0,0.0,0.0,298,2.73,,,,1.513591998971709
267,52.0,48.0,0.0,0.0,0.0,0.0,0.0,0.0,0,0.0,0.0,0.0,0.0,0.0,0.0,0.0,0.0,0,0.0,0.0,298,2.71,2.301029995663981,0.0,,0.5798567643598166
268,50.0,48.0,0.0,0.0,2.0,0.0,0.0,0.0,0,0.0,0.0,0.0,0.0,0.0,0.0,0.0,0.0,0,0.0,0.0,298,2.43,2.698970004336019,0.3010299956639812,,0.5889090432870754
269,48.0,48.0,0.0,0.0,4.0,0.0,0.0,0.0,0,0.0,0.0,0.0,0.0,0.0,0.0,0.0,0.0,0,0.0,0.0,298,2.48,2.491361693834273,0.07918124604762482,,0.5977383416616675
270,52.0,48.0,0.0,0.0,0.0,0.0,0.0,0.0,0,0.0,0.0,0.0,0.0,0.0,0.0,0.0,0.0,0,0.0,0.0,298,2.71,,,,0.5798567643598166
271,50.0,48.0,0.0,0.0,2.0,0.0,0.0,0.0,0,0.0,0.0,0.0,0.0,0.0,0.0,0.0,0.0,0,0.0,0.0,298,2.43,,,,0.5889090432870754
272,48.0,48.0,0.0,0.0,4.0,0.0,0.0,0.0,0,0.0,0.0,0.0,0.0,0.0,0.0,0.0,0.0,0,0.0,0.0,298,2.48,,,,0.5977383416616675
273,52.0,48.0,0.0,0.0,0.0,0.0,0.0,0.0,0,0.0,0.0,0.0,0.0,0.0,0.0,0.0,0.0,0,0.0,0.0,298,2.71,,,,0.5798567643598166
274,50.0,48.0,0.0,0.0,2.0,0.0,0.0,0.0,0,0.0,0.0,0.0,0.0,0.0,0.0,0.0,0.0,0,0.0,0.0,298,2.43,,,,0.5889090432870754
275,48.0,48.0,0.0,0.0,4.0,0.0,0.0,0.0,0,0.0,0.0,0.0,0.0,0.0,0.0,0.0,0.0,0,0.0,0.0,298,2.48,,,,0.5977383416616675
276,52.0,48.0,0.0,0.0,0.0,0.0,0.0,0.0,0,0.0,0.0,0.0,0.0,0.0,0.0,0.0,0.0,0,0.0,0.0,298,2.71,,,,0.5798567643598166
